Repository: tim-balloon/tim-inst_modl

# tim-inst_modl

An instrument model for the Terahertz Intensity Mapper.

### Spectral Loading Model

This is a spectal loading model that calculate the transmission through all elements in the optical chain

File: Spectral_loading_model/filters/BLAST/BLAST_transmissivity.xlsx - Window.tsv (part 1 of 7)
#K (inv cm)	Frequency (GHz)	Blast window #1 BOPP t=484um with 89-54um pptfe arc                             	Wavelength(microns)			
10.03024	300.6990304	0.90906	996.985117			
10.080643	302.2100743	0.9379	992.0002127			Average Transmissivity
10.131046	303.7211182	0.93609	987.0649092		250um	0.9498912971
10.181449	305.2321622	0.89525	982.1784699		350um	0.9728777778
10.231852	306.7432061	0.88202	977.3401726		500um	0.9724820833
10.282255	308.25425	0.90635	972.5493095			
10.332658	309.7652939	0.89443	967.8051862		TIM BAND	0.9691647472
10.383061	311.2763379	0.87195	963.1071223			
10.433464	312.7873818	0.90582	958.45445			
10.483867	314.2984257	0.93861	953.8465148			
10.53427	315.8094697	0.93327	949.2826745			
10.584673	317.3205136	0.9219	944.7622992			
10.635076	318.8315575	0.94129	940.2847709			
10.685479	320.3426014	0.95063	935.8494832			
10.735882	321.8536454	0.94193	931.4558413			
10.786285	323.3646893	0.95769	927.1032612			
10.836688	324.8757332	0.9305	922.7911701			
10.887091	326.3867771	0.89019	918.5190057			
10.937494	327.8978211	0.89783	914.2862158			
10.987897	329.408865	0.96596	910.0922588			
11.0383	330.9199089	0.99719	905.9366026			
11.088703	332.4309528	0.95796	901.8187249			
11.139106	333.9419968	0.95713	897.7381129			
11.189509	335.4530407	0.95982	893.6942631			
11.239912	336.9640846	0.94952	889.6866808			
11.290315	338.4751285	0.98066	885.7148804			
11.340718	339.9861725	1.00118	881.7783848			
11.391121	341.4972164	0.97463	877.8767252			
11.441524	343.0082603	0.97873	874.0094414			
11.491927	344.5193042	0.98613	870.176081			
11.54233	346.0303482	0.9732	866.3761996			
11.592733	347.5413921	0.96434	862.6093605			
11.643136	349.052436	0.9837	858.8751347			
11.693539	350.56348	1.00077	855.1731003			
11.743942	352.0745239	0.99556	851.5028429			
11.794345	353.5855678	0.97635	847.8639551			
11.844748	355.0966117	0.98218	844.2560365			
11.895151	356.6076557	0.98901	840.6786934			
11.945554	358.1186996	0.98605	837.1315386			
11.995957	359.6297435	0.97793	833.6141918			
12.04636	361.1407874	0.96832	830.1262788			
12.096763	362.6518314	0.98638	826.6674316			
12.147166	364.1628753	0.99096	823.2372884			
12.197569	365.6739192	0.98553	819.8354934			
12.247972	367.1849631	0.99718	816.4616967			
12.298375	368.6960071	0.98639	813.1155539			
12.348778	370.207051	0.97544	809.7967264			
12.399181	371.7180949	0.98885	806.5048812			
12.449584	373.2291388	0.98313	803.2396906			
12.499987	374.7401828	0.97663	800.000832			
12.55039	376.2512267	0.98844	796.7879883			
12.600793	377.7622706	0.99379	793.6008472			
12.651196	379.2733145	1.00668	790.4391016			
12.701599	380.7843585	0.99724	787.3024491			
12.752002	382.2954024	0.97734	784.1905922			
12.802405	383.8064463	0.97572	781.103238			
12.852808	385.3174903	0.97525	778.0400983			
12.903211	386.8285342	0.97747	775.0008893			
12.953614	388.3395781	0.96892	771.9853317			
13.004017	389.850622	0.95408	768.9931503			
13.05442	391.361666	0.95479	766.0240746			
13.104823	392.8727099	0.9711	763.0778378			
13.155226	394.3837538	0.9771	760.1541775			
13.205629	395.8947977	0.96593	757.2528351			
13.256032	397.4058417	0.96136	754.3735561			
13.306435	398.9168856	0.96455	751.5160898			
13.356838	400.4279295	0.95275	748.6801891			
13.407241	401.9389734	0.94961	745.865611			
13.457644	403.4500174	0.9498	743.0721157			
13.508047	404.9610613	0.93329	740.2994674			
13.55845	406.4721052	0.93608	737.5474335			
13.608853	407.9831491	0.94091	734.815785			
13.659256	409.4941931	0.93512	732.1042962			
13.709659	411.005237	0.94181	729.4127447			
13.760062	412.5162809	0.94428	726.7409115			
13.810465	414.0273248	0.93823	724.0885807			
13.860868	415.5383688	0.93466	721.4555394			
13.911271	417.0494127	0.93319	718.8415782			
13.961674	418.5604566	0.93227	716.2464902			
14.012077	420.0715006	0.9253	713.6700719			
14.06248	421.5825445	0.9264	711.1121225			
14.112883	423.0935884	0.92304	708.5724441			
14.163286	424.6046323	0.91026	706.0508416			
14.213689	426.1156763	0.90826	703.5471228			
14.264092	427.6267202	0.91117	701.061098			
14.314495	429.1377641	0.91186	698.5925805			
14.364898	430.648808	0.9147	696.1413858			
14.415301	432.159852	0.92034	693.7073322			
14.465704	433.6708959	0.91969	691.2902407			
14.516107	435.1819398	0.91737	688.8899345			
14.56651	436.6929837	0.91559	686.5062393			
14.616913	438.2040277	0.91473	684.1389834			
14.667316	439.7150716	0.91552	681.7879972			
14.717719	441.2261155	0.91504	679.4531136			
14.768122	442.7371594	0.91833	677.1341678			
14.818525	444.2482034	0.91638	674.830997			
14.868928	445.7592473	0.91105	672.5434409			
14.919331	447.2702912	0.91414	670.2713413			
14.969734	448.7813351	0.91015	668.0145419			
15.020137	450.2923791	0.90702	665.7728888			
15.07054	451.803423	0.91616	663.5462299			
15.120943	453.3144669	0.91843	661.3344155			
15.171346	454.8255109	0.92153	659.1372974			
15.221749	456.3365548	0.92603	656.9547297			
15.272152	457.8475987	0.925	654.7865684			
15.322555	459.3586426	0.92724	652.6326712			
15.372958	460.8696866	0.92599	650.492898			
15.423361	462.3807305	0.92049	648.3671101			
15.473764	463.8917744	0.92687	646.255171			
15.524167	465.4028183	0.92574	644.1569457			
15.57457	466.9138623	0.92078	642.0723012			
15.624973	468.4249062	0.92538	640.0011059			
15.675376	469.9359501	0.92751	637.9432302			
15.725779	471.446994	0.93144	635.8985459			
15.776182	472.958038	0.92787	633.8669267			
15.826585	474.4690819	0.93195	631.8482477			
15.876988	475.9801258	0.93717	629.8423857			
15.927391	477.4911697	0.93548	627.849219			
15.977794	479.0022137	0.94136	625.8686274			
16.028197	480.5132576	0.95251	623.9004924			
16.0786	482.0243015	0.94736	621.9446967			
16.129003	483.5353454	0.93127	620.0011247			
16.179406	485.0463894	0.93547	618.0696621			
16.229809	486.5574333	0.94773	616.1501962			
16.280212	488.0684772	0.95484	614.2426155			
16.330615	489.5795212	0.95214	612.34681			
16.381018	491.0905651	0.94875	610.4626709			
16.431421	492.601609	0.95102	608.5900909			
16.481824	494.1126529	0.94967	606.728964			
16.532227	495.6236969	0.95791	604.8791854			
16.58263	497.1347408	0.96571	603.0406516			
16.633033	498.6457847	0.96247	601.2132604			
16.683436	500.1568286	0.96328	599.3969108			
16.733839	501.6678726	0.96819	597.5915031			
16.784242	503.1789165	0.96644	595.7969386			
16.834645	504.6899604	0.96102	594.01312			
16.885048	506.2010043	0.96406	592.239951			
16.935451	507.7120483	0.96614	590.4773366			
16.985854	509.2230922	0.97001	588.7251827			
17.036257	510.7341361	0.97817	586.9833966			
17.08666	512.24518	0.97884	585.2518866			
17.137063	513.756224	0.97858	583.5305618			
17.187466	515.2672679	0.98314	581.8193328			
17.237869	516.7783118	0.98576	580.1181109			
17.288272	518.2893557	0.98597	578.4268086			
17.338675	519.8003997	0.98292	576.7453395			
17.389078	521.3114436	0.98363	575.073618			
17.439481	522.8224875	0.98686	573.4115597			
17.489884	524.3335314	0.98596	571.7590808			
17.540287	525.8445754	0.98395	570.116099			
17.59069	527.3556193	0.97971	568.4825325			
17.641093	528.8666632	0.98245	566.8583007			
17.691496	530.3777072	0.98985	565.2433237			
17.741899	531.8887511	0.99087	563.6375227			
17.792302	533.399795	0.98905	562.0408197			
17.842705	534.9108389	0.99571	560.4531376			
17.893108	536.4218829	0.99631	558.8744001			
17.943511	537.9329268	0.99902	557.304532			
17.993914	539.4439707	1.00476	555.7434586			
18.044317	540.9550146	1.00188	554.1911063			
18.09472	542.4660586	0.99984	552.6474021			
18.145123	543.9771025	0.9955	551.1122741			
18.195526	545.4881464	0.99831	549.5856509			
18.245929	546.9991903	0.99699	548.0674621			
18.296332	548.5102343	0.99011	546.5576379			
18.346735	550.0212782	0.99184	545.0561094			
18.397138	551.5323221	0.99254	543.5628085			
18.447541	553.043366	0.99183	542.0776677			
18.497944	554.55441	0.9945	540.6006203			
18.548347	556.0654539	0.99553	539.1316002			
18.59875	557.5764978	0.99021	537.6705424			
18.649153	559.0875417	0.98783	536.2173821			
18.699556	560.5985857	0.98988	534.7720556			
18.749959	562.1096296	0.98931	533.3344996			
18.800362	563.6206735	0.98636	531.9046516			
18.850765	565.1317175	0.98168	530.4824499			
18.901168	566.6427614	0.98583	529.0678333			
18.951571	568.1538053	0.9896	527.6607412			
19.001974	569.6648492	0.98242	526.2611137			
19.052377	571.1758932	0.97609	524.8688917			
19.10278	572.6869371	0.97942	523.4840165			
19.153183	574.197981	0.98387	522.10643			
19.203586	575.7090249	0.98451	520.736075			
19.253989	577.2200689	0.98006	519.3728946			
19.304392	578.7311128	0.97503	518.0168326			
19.354795	580.2421567	0.97514	516.6678335			
19.405198	581.7532006	0.97322	515.3258421			
19.455601	583.2642446	0.9709	513.990804			
19.506004	584.7752885	0.97275	512.6626653			
19.556407	586.2863324	0.97317	511.3413727			
19.60681	587.7973763	0.97104	510.0268733			
19.657213	589.3084203	0.97106	508.719115			
19.707616	590.8194642	0.96582	507.4180459			
19.758019	592.3305081	0.96881	506.1236149			
19.808422	593.841552	0.97343	504.8357714			
19.858825	595.352596	0.96599	503.5544651			
19.909228	596.8636399	0.96423	502.2796464			
19.959631	598.3746838	0.96368	501.0112662			
20.010034	599.8857278	0.96835	499.7492758			
20.060437	601.3967717	0.97059	498.493627			
20.11084	602.9078156	0.9625	497.2442722			
20.161243	604.4188595	0.9587	496.0011642			
20.211646	605.9299035	0.95908	494.7642562			
20.262049	607.4409474	0.95949	493.533502			
20.312452	608.9519913	0.9582	492.3088557			
20.362855	610.4630352	0.9522	491.090272			
20.413258	611.9740792	0.94867	489.8777059			
20.463661	613.4851231	0.95067	488.6711132			
20.514064	614.996167	0.95258	487.4704495			
20.564467	616.5072109	0.94976	486.2756715			
20.61487	618.0182549	0.95149	485.0867359			
20.665273	619.5292988	0.95673	483.9036			
20.715676	621.0403427	0.95328	482.7262214			
20.766079	622.5513866	0.95264	481.5545583			
20.816482	624.0624306	0.95742	480.388569			
20.866885	625.5734745	0.95447	479.2282125			
20.917288	627.0845184	0.95232	478.0734481			
20.967691	628.5955623	0.95686	476.9242355			
21.018094	630.1066063	0.95751	475.7805346			
21.068497	631.6176502	0.95528	474.642306			
21.1189	633.1286941	0.95207	473.5095104			
21.169303	634.6397381	0.95055	472.3821091			
21.219706	636.150782	0.95316	471.2600636			
21.270109	637.6618259	0.95216	470.1433359			
21.320512	639.1728698	0.95183	469.0318882			
21.370915	640.6839138	0.95241	467.9256831			
21.421318	642.1949577	0.95243	466.8246837			
21.471721	643.7060016	0.95605	465.7288533			
21.522124	645.2170455	0.96	464.6381556			
21.572527	646.7280895	0.95978	463.5525546			
21.62293	648.2391334	0.95698	462.4720147			
21.673333	649.7501773	0.95446	461.3965005			
21.723736	651.2612212	0.95884	460.3259771			
21.774139	652.7722652	0.96177	459.2604098			
21.824542	654.2833091	0.96022	458.1997643			
21.874945	655.794353	0.96135	457.1440065			
21.925348	657.3053969	0.96032	456.0931028			
21.975751	658.8164409	0.96406	455.0470198			
22.026154	660.3274848	0.96431	454.0057243			
22.076557	661.8385287	0.95841	452.9691836			
22.12696	663.3495726	0.96075	451.9373651			
22.177363	664.8606166	0.96687	450.9102367			
22.227766	666.3716605	0.96809	449.8877665			
22.278169	667.8827044	0.96625	448.8699228			
22.328572	669.3937484	0.96627	447.8566744			
22.378975	670.9047923	0.96536	446.8479901			
22.429378	672.4158362	0.96873	445.8438393			
22.479781	673.9268801	0.9728	444.8441913			
22.530184	675.4379241	0.96893	443.8490161			
22.580587	676.948968	0.97148	442.8582835			
22.63099	678.4600119	0.97647	441.8719641			
22.681393	679.9710558	0.97557	440.8900282			
22.731796	681.4820998	0.97563	439.9124469			
22.782199	682.9931437	0.97965	438.9391911			
22.832602	684.5041876	0.97733	437.9702322			
22.883005	686.0152315	0.97122	437.0055419			
22.933408	687.5262755	0.97516	436.0450919			
22.983811	689.0373194	0.97961	435.0888545			
23.034214	690.5483633	0.98013	434.1368019			
23.084617	692.0594072	0.98232	433.1889067			
23.13502	693.5704512	0.98566	432.2451418			
23.185423	695.0814951	0.98637	431.3054802			
23.235826	696.592539	0.98592	430.3698952			
23.286229	698.1035829	0.98741	429.4383603			
23.336632	699.6146269	0.98932	428.5108494			
23.387035	701.1256708	0.9878	427.5873363			
23.437438	702.6367147	0.9865	426.6677953			
23.487841	704.1477587	0.98655	425.7522009			
23.538244	705.6588026	0.98739	424.8405276			
23.588647	707.1698465	0.9897	423.9327504			
23.63905	708.6808904	0.98791	423.0288442			
23.689453	710.1919344	0.9865	422.1287845			
23.739856	711.7029783	0.98656	421.2325467			
23.790259	713.2140222	0.985	420.3401064			
23.840662	714.7250661	0.98509	419.4514397			
23.891065	716.2361101	0.98666	418.5665227			
23.941468	717.747154	0.98987	417.6853316			
23.991871	719.2581979	0.9914	416.807843			
24.042274	720.7692418	0.99008	415.9340335			
24.092677	722.2802858	0.98953	415.0638802			
24.14308	723.7913297	0.98871	414.1973601			
24.193483	725.3023736	0.98962	413.3344504			
24.243886	726.8134175	0.98969	412.4751288			
24.294289	728.3244615	0.98641	411.6193728			
24.344692	729.8355054	0.98539	410.7671602			
24.395095	731.3465493	0.98651	409.9184693			
24.445498	732.8575932	0.98686	409.073278			
24.495901	734.3686372	0.98671	408.2315649			
24.546304	735.8796811	0.98425	407.3933086			
24.596707	737.390725	0.98226	406.5584877			
24.64711	738.9017689	0.97949	405.7270812			
24.697513	740.4128129	0.97538	404.8990682			
24.747916	741.9238568	0.98333	404.0744279			
24.798319	743.4349007	0.98885	403.2531399			
24.848722	744.9459447	0.98464	402.4351836			
24.899125	746.4569886	0.98244	401.6205389			
24.949528	747.9680325	0.97979	400.8091856			
24.999931	749.4790764	0.97987	400.001104			
25.050334	750.9901204	0.97974	399.1962742			
25.100737	752.5011643	0.97782	398.3946766			
25.15114	754.0122082	0.97648	397.5962919			
25.201543	755.5232521	0.97757	396.8011006			
25.251946	757.0342961	0.97935	396.0090838			
25.302349	758.54534	0.97855	395.2202224			
25.352752	760.0563839	0.97589	394.4344977			
25.403155	761.5674278	0.97632	393.6518909			
25.453558	763.0784718	0.97969	392.8723835			
25.503961	764.5895157	0.97951	392.0959572			
25.554364	766.1005596	0.97893	391.3225937			
25.604767	767.6116035	0.98031	390.5522749			
25.65517	769.1226475	0.97828	389.7849829			
25.705573	770.6336914	0.97317	389.0206999			
25.755976	772.1447353	0.97277	388.2594082			
25.806379	773.6557792	0.97329	387.5010903			
25.856782	775.1668232	0.97088	386.7457288			
25.907185	776.6778671	0.97294	385.9933065			
25.957588	778.188911	0.97174	385.2438062			
26.007991	779.699955	0.97074	384.4972109			
26.058394	781.2109989	0.97336	383.7535038			
26.108797	782.7220428	0.97311	383.0126681			
26.1592	784.2330867	0.96913	382.2746873			
26.209603	785.7441307	0.96527	381.5395449			
26.260006	787.2551746	0.96613	380.8072245			
26.310409	788.7662185	0.9665	380.0777099			
26.360812	790.2772624	0.96842	379.3509851			
26.411215	791.7883064	0.97136	378.627034			
26.461618	793.2993503	0.97087	377.9058408			
26.512021	794.8103942	0.96984	377.1873898			
26.562424	796.3214381	0.96935	376.4716654			
26.612827	797.8324821	0.96903	375.758652			
26.66323	799.343526	0.96777	375.0483344			
26.713633	800.8545699	0.9673	374.3406971			
26.764036	802.3656138	0.96555	373.6357252			
26.814439	803.8766578	0.96693	372.9334035			
26.864842	805.3877017	0.97263	372.2337172			
26.915245	806.8987456	0.97054	371.5366514			
26.965648	808.4097895	0.9705	370.8421915			
27.016051	809.9208335	0.97493	370.1503229			
27.066454	811.4318774	0.97447	369.461031			
27.116857	812.9429213	0.97061	368.7743015			
27.16726	814.4539653	0.96774	368.0901202			
27.217663	815.9650092	0.97066	367.4084729			
27.268066	817.4760531	0.97397	366.7293456			
27.318469	818.987097	0.97138	366.0527243			
27.368872	820.498141	0.96906	365.3785951			
27.419275	822.0091849	0.97035	364.7069443			
27.469678	823.5202288	0.97176	364.0377583			
27.520081	825.0312727	0.97123	363.3710235			
27.570484	826.5423167	0.97278	362.7067265			
27.620887	828.0533606	0.97506	362.044854			
27.67129	829.5644045	0.97309	361.3853926			
27.721693	831.0754484	0.97242	360.7283293			
27.772096	832.5864924	0.97693	360.0736509			
27.822499	834.0975363	0.97814	359.4213446			
27.872902	835.6085802	0.97347	358.7713974			
27.923305	837.1196241	0.97291	358.1237966			
27.973708	838.6306681	0.97592	357.4785295			
28.024111	840.141712	0.97523	356.8355835			
28.074514	841.6527559	0.97489	356.1949461			
28.124917	843.1637998	0.97713	355.5566048			
28.17532	844.6748438	0.97843	354.9205475			
28.225723	846.1858877	0.97811	354.2867618			
28.276126	847.6969316	0.97927	353.6552355			
28.326529	849.2079756	0.97983	353.0259567			
28.376932	850.7190195	0.97909	352.3989133			
28.427335	852.2300634	0.98028	351.7740935			
28.477738	853.7411073	0.98114	351.1514854			
28.528141	855.2521513	0.981	350.5310774			
28.578544	856.7631952	0.98194	349.9128577			
28.628947	858.2742391	0.98215	349.2968149			
28.67935	859.785283	0.98293	348.6829374			
28.729753	861.296327	0.9844	348.0712138			
28.780156	862.8073709	0.98118	347.4616329			
28.830559	864.3184148	0.97877	346.8541834			
28.880962	865.8294587	0.98004	346.2488542			
28.931365	867.3405027	0.97934	345.6456341			
28.981768	868.8515466	0.97997	345.0445121			
29.032171	870.3625905	0.98171	344.4454774			
29.082574	871.8736344	0.98135	343.848519			
29.132977	873.3846784	0.98123	343.2536263			
29.18338	874.8957223	0.98152	342.6607884			
29.233783	876.4067662	0.981	342.0699948			
29.284186	877.9178101	0.9797	341.481235			
29.334589	879.4288541	0.97854	340.8944983			
29.384992	880.939898	0.97905	340.3097745			
29.435395	882.4509419	0.97975	339.7270531			
29.485798	883.9619859	0.98021	339.1463239			
29.536201	885.4730298	0.97934	338.5675768			
29.586604	886.9840737	0.97847	337.9908015			
29.637007	888.4951176	0.97821	337.4159881			
29.68741	890.0061616	0.97638	336.8431264			
29.737813	891.5172055	0.97517	336.2722067			
29.788216	893.0282494	0.97368	335.703219			
29.838619	894.5392933	0.97259	335.1361536			
29.889022	896.0503373	0.97506	334.5710007			
29.939425	897.5613812	0.97679	334.0077506			
29.989828	899.0724251	0.97609	333.4463939			
30.040231	900.583469	0.97389	332.8869209			
30.090634	902.094513	0.97477	332.3293221			
30.141037	903.6055569	0.97509	331.7735883			
30.19144	905.1166008	0.97347	331.21971			
30.241843	906.6276447	0.97339	330.6676779			
30.292246	908.1386887	0.97126	330.1174829			
30.342649	909.6497326	0.97116	329.5691157			
30.393052	911.1607765	0.97232	329.0225674			
30.443455	912.6718204	0.96968	328.4778288			
30.493858	914.1828644	0.96974	327.934891			
30.544261	915.6939083	0.97005	327.3937451			
30.594664	917.2049522	0.96827	326.8543822			
30.645067	918.7159962	0.96768	326.3167935			
30.69547	920.2270401	0.96732	325.7809703			
30.745873	921.738084	0.96859	325.2469039			
30.796276	923.2491279	0.96833	324.7145856			
30.846679	924.7601719	0.96765	324.184007			
30.897082	926.2712158	0.96757	323.6551594			
30.947485	927.7822597	0.96646	323.1280345			
30.997888	929.2933036	0.96593	322.6026238			
31.048291	930.8043476	0.96595	322.0789189			
31.098694	932.3153915	0.9653	321.5569117			
31.149097	933.8264354	0.96384	321.0365938			
31.1995	935.3374793	0.96312	320.517957			
31.249903	936.8485233	0.96287	320.0009933			
31.300306	938.3595672	0.96149	319.4856945			
31.350709	939.8706111	0.96195	318.9720526			
31.401112	941.381655	0.96148	318.4600596			
31.451515	942.892699	0.95974	317.9497077			
31.501918	944.4037429	0.96079	317.4409888			
31.552321	945.9147868	0.96138	316.9338953			
31.602724	947.4258307	0.96064	316.4284193			
31.653127	948.9368747	0.96076	315.924553			
31.70353	950.4479186	0.95942	315.4222889			
31.753933	951.9589625	0.959	314.9216193			
31.804336	953.4700064	0.96025	314.4225366			
31.854739	954.9810504	0.96129	313.9250333			
31.905142	956.4920943	0.96132	313.4291018			
31.955545	958.0031382	0.95997	312.9347348			
32.005948	959.5141822	0.96089	312.4419249			
32.056351	961.0252261	0.96348	311.9506646			
32.106754	962.53627	0.96341	311.4609468			
32.157157	964.0473139	0.962	310.9727642			
32.20756	965.5583579	0.96171	310.4861095			
32.257963	967.0694018	0.9636	310.0009756			
32.308366	968.5804457	0.96324	309.5173554			
32.358769	970.0914896	0.96008	309.0352417			
32.409172	971.6025336	0.96074	308.5546277			
32.459575	973.1135775	0.96501	308.0755062			
32.509978	974.6246214	0.96554	307.5978704			
32.560381	976.1356653	0.966	307.1217133			
32.610784	977.6467093	0.96793	306.6470282			
32.661187	979.1577532	0.96627	306.1738081			
32.71159	980.6687971	0.96688	305.7020463			
32.761993	982.179841	0.96741	305.2317361			
32.812396	983.690885	0.96746	304.7628707			
32.862799	985.2019289	0.96656	304.2954436			
32.913202	986.7129728	0.9654	303.8294481			
32.963605	988.2240167	0.97009	303.3648777			
33.014008	989.7350607	0.97355	302.9017258			
33.064411	991.2461046	0.97373	302.439986			
33.114814	992.7571485	0.97243	301.9796518			
33.165217	994.2681925	0.97251	301.5207167			
33.21562	995.7792364	0.97476	301.0631745			
33.266023	997.2902803	0.97677	300.6070188			
33.316426	998.8013242	0.97611	300.1522432			
33.366829	1000.312368	0.97561	299.6988416			
33.417232	1001.823412	0.97706	299.2468078			
33.467635	1003.334456	0.97722	298.7961354			
33.518038	1004.8455	0.97791	298.3468185			
33.568441	1006.356544	0.97794	297.8988509			
33.618844	1007.867588	0.97802	297.4522265			
33.669247	1009.378632	0.97894	297.0069393			
33.71965	1010.889676	0.97874	296.5629833			
33.770053	1012.40072	0.97914	296.1203526			
33.820456	1013.911763	0.98077	295.6790411			
33.870859	1015.422807	0.98006	295.2390431			
33.921262	1016.933851	0.98011	294.8003527			
33.971665	1018.444895	0.9821	294.362964			
34.022068	1019.955939	0.98365	293.9268712			
34.072471	1021.466983	0.98273	293.4920687			
34.122874	1022.978027	0.98187	293.0585507			
34.173277	1024.489071	0.98301	292.6263115			
34.22368	1026.000115	0.98283	292.1953454			
34.274083	1027.511159	0.98226	291.7656469			
34.324486	1029.022203	0.9818	291.3372104			
34.374889	1030.533247	0.98215	290.9100303			
34.425292	1032.044291	0.9819	290.484101			
34.475695	1033.555335	0.98061	290.0594172			
34.526098	1035.066378	0.98192	289.6359733			
34.576501	1036.577422	0.98266	289.213764			
34.626904	1038.088466	0.98208	288.7927838			
34.677307	1039.59951	0.98289	288.3730274			
34.72771	1041.110554	0.98182	287.9544894			
34.778113	1042.621598	0.98048	287.5371645			
34.828516	1044.132642	0.98134	287.1210476			
34.878919	1045.643686	0.98069	286.7061333			
34.929322	1047.15473	0.97938	286.2924164			
34.979725	1048.665774	0.97826	285.8798919			
35.030128	1050.176818	0.97812	285.4685544			
35.080531	1051.687862	0.97884	285.0583989			
35.130934	1053.198906	0.97751	284.6494204			
35.181337	1054.709949	0.97551	284.2416137			
35.23174	1056.220993	0.97587	283.8349738			
35.282143	1057.732037	0.97845	283.4294958			
35.332546	1059.243081	0.97799	283.0251746			
35.382949	1060.754125	0.97564	282.6220053			
35.433352	1062.265169	0.97462	282.219983			
35.483755	1063.776213	0.97327	281.8191029			
35.534158	1065.287257	0.97266	281.4193599			
35.584561	1066.798301	0.97217	281.0207494			
35.634964	1068.309345	0.97164	280.6232665			
35.685367	1069.820389	0.97023	280.2269065			
35.73577	1071.331433	0.96879	279.8316645			
35.786173	1072.842477	0.96923	279.4375358			
35.836576	1074.353521	0.96771	279.0445159			
35.886979	1075.864564	0.96524	278.6525999			
35.937382	1077.375608	0.96412	278.2617832			
35.987785	1078.886652	0.96325	277.8720613			
36.038188	1080.397696	0.9622	277.4834295			
36.088591	1081.90874	0.96124	277.0958833			
36.138994	1083.419784	0.96063	276.7094181			
36.189397	1084.930828	0.95926	276.3240294			
36.2398	1086.441872	0.95718	275.9397127			
36.290203	1087.952916	0.95518	275.5564635			
36.340606	1089.46396	0.95471	275.1742775			
36.391009	1090.975004	0.95405	274.7931501			
36.441412	1092.486048	0.95259	274.4130771			
36.491815	1093.997092	0.95219	274.0340539			
36.542218	1095.508135	0.95093	273.6560764			
36.592621	1097.019179	0.94851	273.2791401			
36.643024	1098.530223	0.94825	272.9032407			
36.693427	1100.041267	0.94679	272.5283741			
36.74383	1101.552311	0.94539	272.1545359			
36.794233	1103.063355	0.94477	271.7817219			
36.844636	1104.574399	0.94283	271.4099279			
36.895039	1106.085443	0.94296	271.0391497			
36.945442	1107.596487	0.94232	270.6693832			
36.995845	1109.107531	0.94048	270.3006243			
37.046248	1110.618575	0.93974	269.9328688			
37.096651	1112.129619	0.94018	269.5661126			
37.147054	1113.640663	0.93896	269.2003517			
37.197457	1115.151707	0.93758	268.835582			
37.24786	1116.66275	0.93776	268.4717995			
37.298263	1118.173794	0.93697	268.1090001			
37.348666	1119.684838	0.93609	267.74718			
37.399069	1121.195882	0.9356	267.3863352			
37.449472	1122.706926	0.9356	267.0264617			
37.499875	1124.21797	0.93717	266.6675556			
37.550278	1125.729014	0.93726	266.3096129			
37.600681	1127.240058	0.93648	265.95263			
37.651084	1128.751102	0.93743	265.5966027			
37.701487	1130.262146	0.93714	265.2415275			
37.75189	1131.77319	0.93697	264.8874003			
37.802293	1133.284234	0.93701	264.5342175			
37.852696	1134.795278	0.9374	264.1819753			
37.903099	1136.306322	0.93812	263.8306699			
37.953502	1137.817365	0.93915	263.4802975			
38.003905	1139.328409	0.94048	263.1308546			
38.054308	1140.839453	0.93953	262.7823373			
38.104711	1142.350497	0.93687	262.434742			
38.155114	1143.861541	0.93747	262.088065			
38.205517	1145.372585	0.93913	261.7423028			
38.25592	1146.883629	0.94003	261.3974517			
38.306323	1148.394673	0.94074	261.0535081			
38.356726	1149.905717	0.94134	260.7104684			
38.407129	1151.416761	0.94266	260.368329			
38.457532	1152.927805	0.94415	260.0270865			
38.507935	1154.438849	0.94473	259.6867373			
38.558338	1155.949893	0.94526	259.3472779			
38.608741	1157.460936	0.94563	259.0087048			
38.659144	1158.97198	0.94623	258.6710145			
38.709547	1160.483024	0.94766	258.3342037			
38.75995	1161.994068	0.94895	257.9982688			
38.810353	1163.505112	0.94991	257.6632065			
38.860756	1165.016156	0.95149	257.3290134			
38.911159	1166.5272	0.95316	256.995686			
38.961562	1168.038244	0.95445	256.663221			
39.011965	1169.549288	0.95645	256.3316152			
39.062368	1171.060332	0.95716	256.0008651			
39.112771	1172.571376	0.95923	255.6709674			
39.163174	1174.08242	0.95956	255.3419189			
39.213577	1175.593464	0.95955	255.0137163			
39.26398	1177.104508	0.96164	254.6863563			
39.314383	1178.615551	0.96161	254.3598357			
39.364786	1180.126595	0.96331	254.0341512			
39.415189	1181.637639	0.96605	253.7092997			
39.465592	1183.148683	0.96569	253.385278			
39.515995	1184.659727	0.96568	253.0620828			
39.566398	1186.170771	0.96773	252.7397111			
39.616801	1187.681815	0.96899	252.4181597			
39.667204	1189.192859	0.96967	252.0974254			
39.717607	1190.703903	0.97034	251.7775051			
39.76801	1192.214947	0.97056	251.4583958			
39.818413	1193.725991	0.97174	251.1400944			
39.868816	1195.237035	0.97238	250.8225978			
39.919219	1196.748079	0.97322	250.5059029			
39.969622	1198.259122	0.97535	250.1900068			
40.020025	1199.770166	0.9767	249.8749064			
40.070428	1201.28121	0.97822	249.5605987			
40.120831	1202.792254	0.97986	249.2470806			
40.171234	1204.303298	0.98118	248.9343494			
40.221637	1205.814342	0.98144	248.6224019			
40.27204	1207.325386	0.98001	248.3112353			
40.322443	1208.83643	0.98055	248.0008466			
40.372846	1210.347474	0.98139	247.6912329			
40.423249	1211.858518	0.98031	247.3823913			
40.473652	1213.369562	0.98099	247.0743189			
40.524055	1214.880606	0.98233	246.7670128			
40.574458	1216.39165	0.98241	246.4604703			
40.624861	1217.902694	0.98176	246.1546884			
40.675264	1219.413737	0.97957	245.8496643			
40.725667	1220.924781	0.97841	245.5453952			
40.77607	1222.435825	0.97955	245.2418784			
40.826473	1223.946869	0.98025	244.939111			
40.876876	1225.457913	0.97902	244.6370902			
40.927279	1226.968957	0.97705	244.3358133			
40.977682	1228.480001	0.97694	244.0352775			
41.028085	1229.991045	0.97739	243.7354802			
41.078488	1231.502089	0.97645	243.4364186			
41.128891	1233.013133	0.97537	243.13809			
41.179294	1234.524177	0.97381	242.8404916			
41.229697	1236.035221	0.97311	242.5436209			
41.2801	1237.546265	0.97231	242.2474752			
41.330503	1239.057308	0.97094	241.9520517			
41.380906	1240.568352	0.969	241.657348			
41.431309	1242.079396	0.96703	241.3633612			
41.481712	1243.59044	0.96489	241.0700889			
41.532115	1245.101484	0.96348	240.7775284			
41.582518	1246.612528	0.9631	240.4856772			
41.632921	1248.123572	0.96164	240.1945326			
41.683324	1249.634616	0.9598	239.9040921			
41.733727	1251.14566	0.95686	239.6143532			
41.78413	1252.656704	0.95518	239.3253132			
41.834533	1254.167748	0.95354	239.0369698			
41.884936	1255.678792	0.95047	238.7493203			
41.935339	1257.189836	0.94795	238.4623623			
41.985742	1258.70088	0.94591	238.1760932			
42.036145	1260.211923	0.9457	237.8905107			
42.086548	1261.722967	0.94407	237.6056121			
42.136951	1263.234011	0.94194	237.3213952			
42.187354	1264.745055	0.93994	237.0378574			
42.237757	1266.256099	0.93655	236.7549962			
42.28816	1267.767143	0.93449	236.4728094			
42.338563	1269.278187	0.93293	236.1912944			
42.388966	1270.789231	0.9326	235.910449			
42.439369	1272.300275	0.93099	235.6302706			
42.489772	1273.811319	0.92829	235.3507569			
42.540175	1275.322363	0.92675	235.0719056			
42.590578	1276.833407	0.92564	234.7937142			
42.640981	1278.344451	0.92426	234.5161806			
42.691384	1279.855494	0.92273	234.2393022			
42.741787	1281.366538	0.92253	233.9630769			
42.79219	1282.877582	0.92059	233.6875023			
42.842593	1284.388626	0.91841	233.4125761			
42.892996	1285.89967	0.9168	233.1382961			
42.943399	1287.410714	0.91458	232.8646598			
42.993802	1288.921758	0.91332	232.5916652			
43.044205	1290.432802	0.9112	232.3193099			
43.094608	1291.943846	0.91061	232.0475917			
43.145011	1293.45489	0.91135	231.7765083			
43.195414	1294.965934	0.91017	231.5060576			
43.245817	1296.476978	0.9096	231.2362373			
43.29622	1297.988022	0.90939	230.9670452			
43.346623	1299.499066	0.90704	230.6984791			
43.397026	1301.010109	0.90586	230.4305369			
43.447429	1302.521153	0.90685	230.1632163			
43.497832	1304.032197	0.90557	229.8965153			
43.548235	1305.543241	0.90387	229.6304316			
43.598638	1307.054285	0.90374	229.3649632			
43.649041	1308.565329	0.90304	229.1001078			
43.699444	1310.076373	0.90233	228.8358634			
43.749847	1311.587417	0.90381	228.5722279			
43.80025	1313.098461	0.90508	228.3091991			
43.850653	1314.609505	0.90461	228.046775			
43.901056	1316.120549	0.90407	227.7849535			
43.951459	1317.631593	0.90351	227.5237325			
44.001862	1319.142637	0.90424	227.2631099			
44.052265	1320.65368	0.90431	227.0030837			
44.102668	1322.164724	0.90298	226.7436519			
44.153071	1323.675768	0.9031	226.4848123			
44.203474	1325.186812	0.9054	226.2265631			
44.253877	1326.697856	0.90672	225.9689021			
44.30428	1328.2089	0.90805	225.7118274			
44.354683	1329.719944	0.91057	225.4553369			
44.405086	1331.230988	0.9103	225.1994287			
44.455489	1332.742032	0.91073	224.9441008			
44.505892	1334.253076	0.91179	224.6893512			
44.556295	1335.76412	0.91234	224.435178			
44.606698	1337.275164	0.91539	224.1815792			
44.657101	1338.786208	0.91691	223.9285528			
44.707504	1340.297252	0.91834	223.676097			
44.757907	1341.808295	0.92068	223.4242097			
44.80831	1343.319339	0.92224	223.1728891			
44.858713	1344.830383	0.92454	222.9221333			
44.909116	1346.341427	0.92639	222.6719404			
44.959519	1347.852471	0.92834	222.4223084			
45.009922	1349.363515	0.92964	222.1732355			
45.060325	1350.874559	0.93092	221.9247198			
45.110728	1352.385603	0.9329	221.6767595			
45.161131	1353.896647	0.93377	221.4293526			
45.211534	1355.407691	0.93684	221.1824974			
45.261937	1356.918735	0.94074	220.9361919			
45.31234	1358.429779	0.94267	220.6904344			
45.362743	1359.940823	0.94462	220.4452231			
45.413146	1361.451866	0.9475	220.200556			
45.463549	1362.96291	0.9495	219.9564315			
45.513952	1364.473954	0.95064	219.7128476			
45.564355	1365.984998	0.95388	219.4698027			
45.614758	1367.496042	0.95557	219.2272948			
45.665161	1369.007086	0.95652	218.9853223			
45.715564	1370.51813	0.95928	218.7438834			
45.765967	1372.029174	0.96083	218.5029762			
45.81637	1373.540218	0.96211	218.2625992			
45.866773	1375.051262	0.96358	218.0227504			
45.917176	1376.562306	0.96415	217.7834281			
45.967579	1378.07335	0.96588	217.5446307			
46.017982	1379.584394	0.9685	217.3063565			
46.068385	1381.095438	0.96932	217.0686036			
46.118788	1382.606481	0.96913	216.8313703			
46.169191	1384.117525	0.97128	216.5946551			
46.219594	1385.628569	0.97345	216.3584561			
46.269997	1387.139613	0.97315	216.1227717			
46.3204	1388.650657	0.97406	215.8876003			
46.370803	1390.161701	0.97439	215.6529401			
46.421206	1391.672745	0.97524	215.4187894			
46.471609	1393.183789	0.9756	215.1851467			
46.522012	1394.694833	0.97426	214.9520102			
46.572415	1396.205877	0.97249	214.7193784			
46.622818	1397.716921	0.97274	214.4872496			
46.673221	1399.227965	0.97359	214.2556221			
46.723624	1400.739009	0.97108	214.0244943			
46.774027	1402.250052	0.97116	213.7938647			
46.82443	1403.761096	0.9723	213.5637316			
46.874833	1405.27214	0.97026	213.3340934			
46.925236	1406.783184	0.96878	213.1049485			
46.975639	1408.294228	0.96753	212.8762953			
47.026042	1409.805272	0.96829	212.6481323			
47.076445	1411.316316	0.96923	212.4204578			
47.126848	1412.82736	0.96822	212.1932704			
47.177251	1414.338404	0.96726	211.9665684			
47.227654	1415.849448	0.96667	211.7403503			
47.278057	1417.360492	0.96595	211.5146145			
47.32846	1418.871536	0.96425	211.2893595			
47.378863	1420.38258	0.96203	211.0645838			
47.429266	1421.893624	0.95971	210.8402858			
47.479669	1423.404667	0.95743	210.6164641			
47.530072	1424.915711	0.95606	210.393117			
47.580475	1426.426755	0.95408	210.1702432			
47.630878	1427.937799	0.95151	209.947841			
47.681281	1429.448843	0.94924	209.725909			
47.731684	1430.959887	0.9471	209.5044457			
47.782087	1432.470931	0.94554	209.2834497			
47.83249	1433.981975	0.94244	209.0629194			
47.882893	1435.493019	0.93915	208.8428533			
47.933296	1437.004063	0.93777	208.6232501			
47.983699	1438.515107	0.93443	208.4041082			
48.034102	1440.026151	0.93103	208.1854263			
48.084505	1441.537195	0.92932	207.9672027			
48.134908	1443.048238	0.92558	207.7494362			
48.185311	1444.559282	0.92361	207.5321253			
48.235714	1446.070326	0.92188	207.3152685			
48.286117	1447.58137	0.91832	207.0988645			
48.33652	1449.092414	0.91564	206.8829117			
48.386923	1450.603458	0.91346	206.6674089			
48.437326	1452.114502	0.91186	206.4523545			
48.487729	1453.625546	0.90989	206.2377473			
48.538132	1455.13659	0.90665	206.0235857			
48.588535	1456.647634	0.90325	205.8098685			
48.638938	1458.158678	0.89877	205.5965942			
48.689341	1459.669722	0.89632	205.3837615			
48.739744	1461.180766	0.89548	205.171369			
48.790147	1462.69181	0.89412	204.9594153			
48.84055	1464.202853	0.89145	204.747899			
48.890953	1465.713897	0.88872	204.5368189			
48.941356	1467.224941	0.88704	204.3261736			
48.991759	1468.735985	0.88465	204.1159616			
49.042162	1470.247029	0.88318	203.9061818			
49.092565	1471.758073	0.88241	203.6968327			
49.142968	1473.269117	0.88098	203.4879131			
49.193371	1474.780161	0.87886	203.2794215			
49.243774	1476.291205	0.8779	203.0713568			
49.294177	1477.802249	0.87756	202.8637176			
49.34458	1479.313293	0.87591	202.6565025			
49.394983	1480.824337	0.87524	202.4497103			
49.445386	1482.335381	0.87626	202.2433398			
49.495789	1483.846424	0.87623	202.0373895			
49.546192	1485.357468	0.8747	201.8318582			
49.596595	1486.868512	0.87464	201.6267447			
49.646998	1488.379556	0.87457	201.4220477			
49.697401	1489.8906	0.87449	201.2177659			
49.747804	1491.401644	0.87518	201.013898			
49.798207	1492.912688	0.87438	200.8104428			
49.84861	1494.423732	0.87432	200.6073991			
49.899013	1495.934776	0.87458	200.4047655			
49.949416	1497.44582	0.87594	200.2025409			
49.999819	1498.956864	0.87798	200.000724			
50.050222	1500.467908	0.87904	199.7993136			
50.100625	1501.978952	0.87943	199.5983084			
50.151028	1503.489996	0.88063	199.3977073			
50.201431	1505.001039	0.88175	199.1975089			
50.251834	1506.512083	0.88165	198.9977122			
50.302237	1508.023127	0.8828	198.7983159			
50.35264	1509.534171	0.88405	198.5993187			
50.403043	1511.045215	0.88571	198.4007196			
50.453446	1512.556259	0.88716	198.2025172			
50.503849	1514.067303	0.88845	198.0047105			
50.554252	1515.578347	0.8911	197.8072982			
50.604655	1517.089391	0.89319	197.6102791			
50.655058	1518.600435	0.89492	197.4136522			
50.705461	1520.111479	0.89687	197.2174161			
50.755864	1521.622523	0.90035	197.0215698			
50.806267	1523.133567	0.90229	196.826112			
50.85667	1524.64461	0.90435	196.6310417			
50.907073	1526.155654	0.90725	196.4363577			
50.957476	1527.666698	0.90872	196.2420588			
51.007879	1529.177742	0.91115	196.0481439			
51.058282	1530.688786	0.91408	195.8546118			
51.108685	1532.19983	0.91625	195.6614615			
51.159088	1533.710874	0.91654	195.4686917			
51.209491	1535.221918	0.91829	195.2763014			
51.259894	1536.732962	0.92255	195.0842895			
51.310297	1538.244006	0.92552	194.8926548			
51.3607	1539.75505	0.92716	194.7013962			
51.411103	1541.266094	0.92943	194.5105126			
51.461506	1542.777138	0.93121	194.320003			
51.511909	1544.288182	0.93331	194.1298662			
51.562312	1545.799225	0.93723	193.9401011			
51.612715	1547.310269	0.94046	193.7507066			
51.663118	1548.821313	0.94322	193.5616817			
51.713521	1550.332357	0.94618	193.3730252			
51.763924	1551.843401	0.94731	193.1847361			
51.814327	1553.354445	0.94936	192.9968134			
51.86473	1554.865489	0.95285	192.8092559			
51.915133	1556.376533	0.95469	192.6220626			
51.965536	1557.887577	0.95517	192.4352325			
52.015939	1559.398621	0.95722	192.2487644			
52.066342	1560.909665	0.95963	192.0626573			
52.116745	1562.420709	0.96027	191.8769102			
52.167148	1563.931753	0.96027	191.691522			
52.217551	1565.442797	0.96212	191.5064918			
52.267954	1566.95384	0.96531	191.3218183			
52.318357	1568.464884	0.96764	191.1375007			
52.36876	1569.975928	0.96973	190.9535379			
52.419163	1571.486972	0.97026	190.7699289			
52.469566	1572.998016	0.97062	190.5866727			
52.519969	1574.50906	0.97218	190.4037681			
52.570372	1576.020104	0.9717	190.2212143			
52.620775	1577.531148	0.97035	190.0390103			
52.671178	1579.042192	0.97086	189.8571549			
52.721581	1580.553236	0.97219	189.6756472			
52.771984	1582.06428	0.97287	189.4944863			
52.822387	1583.575324	0.97168	189.3136711			
52.87279	1585.086368	0.96952	189.1332007			
52.923193	1586.597411	0.969	188.9530739			
52.973596	1588.108455	0.96934	188.77329			
53.023999	1589.619499	0.96768	188.5938479			
53.074402	1591.130543	0.96729	188.4147465			
53.124805	1592.641587	0.96729	188.2359851			
53.175208	1594.152631	0.96526	188.0575625			
53.225611	1595.663675	0.9628	187.8794778			
53.276014	1597.174719	0.96125	187.7017301			
53.326417	1598.685763	0.95912	187.5243184			
53.37682	1600.196807	0.95573	187.3472417			
53.427223	1601.707851	0.95534	187.1704992			
53.477626	1603.218895	0.95345	186.9940898			
53.528029	1604.729939	0.94857	186.8180127			
53.578432	1606.240983	0.94558	186.6422668			
53.628835	1607.752026	0.94264	186.4668513			
53.679238	1609.26307	0.94065	186.2917652			
53.729641	1610.774114	0.93856	186.1170076			
53.780044	1612.285158	0.93469	185.9425775			
53.830447	1613.796202	0.93224	185.7684741			
53.88085	1615.307246	0.93036	185.5946964			
53.931253	1616.81829	0.92762	185.4212436			
53.981656	1618.329334	0.92668	185.2481147			
54.032059	1619.840378	0.92546	185.0753087			
54.082462	1621.351422	0.92266	184.9028249			
54.132865	1622.862466	0.91956	184.7306622			
54.183268	1624.37351	0.91511	184.5588199			
54.233671	1625.884554	0.91188	184.387297			
54.284074	1627.395597	0.90938	184.2160926			
54.334477	1628.906641	0.90601	184.0452058			
54.38488	1630.417685	0.90344	183.8746357			
54.435283	1631.928729	0.90021	183.7043816			
54.485686	1633.439773	0.89636	183.5344424			
54.536089	1634.950817	0.89361	183.3648174			
54.586492	1636.461861	0.89113	183.1955056			
54.636895	1637.972905	0.89014	183.0265062			
54.687298	1639.483949	0.88896	182.8578183			
54.737701	1640.994993	0.88691	182.689441			
54.788104	1642.506037	0.88597	182.5213736			
54.838507	1644.017081	0.88467	182.3536151			
54.88891	1645.528125	0.88236	182.1861647			
54.939313	1647.039169	0.88005	182.0190216
